Repository: flechazo1221/mathematical-modeling-2026

File: CUMCM25-ABC-Workflow/02-literature/corpus/text/L03.txt (part 1 of 4)
[[PAGE 1]]
materials

Review

Novel Photonic Applications of Silicon Carbide

Haiyan Ou 1,* , Xiaodong Shi 1 , Yaoqin Lu 1, Manuel Kollmuss 2 , Johannes Steiner 2 , Vincent Tabouret 3,
Mikael Syväjärvi 4,* , Peter Wellmann 2,* and Didier Chaussende 3,*

                                          1 Department of Electrical and Photonics Engineering, Technical University of Denmark, Ørsteds Plads,

                                               Building 343, 2800 Kongens Lyngby, Denmark
                                          2 Crystal Growth Lab, Materials Department 6 (I-Meet), FAU Friedrich-Alexander University

                                               Erlangen-Nürnberg, Martensstr. 7, D-91058 Erlangen, Germany
                                          3 Université Grenoble Alpes, CNRS, Grenoble INP, SIMaP, 38000 Grenoble, France
                                          4 Alminica AB, Åsorp 2, 59053 Ulrika, Sweden

                                          * Correspondence: haou@dtu.dk (H.O.); mikael@alminica.se (M.S.); peter.wellmann@fau.de (P.W.);

                                               didier.chaussende@grenoble-inp.fr (D.C.)

                                          Abstract: Silicon carbide (SiC) is emerging rapidly in novel photonic applications thanks to its unique
                                          photonic properties facilitated by the advances of nanotechnologies such as nanofabrication and nanofilm
                                          transfer. This review paper will start with the introduction of exceptional optical properties of silicon
                                          carbide. Then, a key structure, i.e., silicon carbide on insulator stack (SiCOI), is discussed which lays
                                          solid fundament for tight light confinement and strong light-SiC interaction in high quality factor
                                          and low volume optical cavities. As examples, microring resonator, microdisk and photonic crystal
                                          cavities are summarized in terms of quality (Q) factor, volume and polytypes. A main challenge for SiC
                                          photonic application is complementary metal-oxide-semiconductor (CMOS) compatibility and low-loss
                                          material growth. The state-of-the-art SiC with different polytypes and growth methods are reviewed
                                          and a roadmap for the loss reduction is predicted for photonic applications. Combining the fact that
                                          SiC possesses many different color centers with the SiCOI platform, SiC is also deemed to be a very
                                          competitive platform for future quantum photonic integrated circuit applications. Its perspectives and
                                          potential impacts are included at the end of this review paper.

Citation: Ou, H.; Shi, X.; Lu, Y.;        Keywords: silicon carbide; integrated photonics; material growth
Kollmuss, M.; Steiner, J.; Tabouret, V.;
Syväjärvi, M.; Wellmann, P.;              1. Introduction
Chaussende, D. Novel Photonic                   Photonic integrated circuits (PIC), also named integrated lightwave circuits (ILC) or
Applications of Silicon Carbide.
Materials 2023, 16, 1014. https://        photonic lightwave circuits (PLC), have been discussed to overcome the predicted bottle-
doi.org/10.3390/ma16031014                neck for integrated circuits for more than half a century. During the development of PIC,
                                          a lot of different material platforms have been investigated, such as silicon (Si), silicon
Academic Editors: Marilena Vivona         dioxide (SiO2), silicon nitride (SiN), aluminum gallium arsenide (AlGaAs), indium phos-
and Mike Jennings                         phide (InP), and the emerging gallium nitride (GaN), lithium niobate (LiNbO3), silicon
                                          carbide (SiC), etc. Although Si is playing the most important role in this area, beneﬁting
Received: 19 December 2022                from the well-established complementary metal-oxide-semiconductor (CMOS) processing,
Revised: 5 January 2023                   it is limited by its own optical properties, such as indirect bandgap, strong two-photon ab-
Accepted: 17 January 2023                 sorption at telecommunication wavelength and zero second-order nonlinearity. Therefore,
Published: 22 January 2023                other material platforms are developed either monolithically on their own or as hybrid
                                          platforms that are integrated with an Si substrate. Among them, SiC is emerging rapidly in
Copyright: © 2023 by the authors.         this ﬁeld, partially because of the commercially available high-quality crystal SiC wafers
Licensee MDPI, Basel, Switzerland.        and mature micro and nanofabrication of SiC in the promotion of SiC powered electronic
This article is an open access article    devices, a similar story as Si. Unlike many well deﬁned ﬁgures of merit (FOM), such
distributed under the terms and           as Johnson FOM, Keyes FOM, Baliga FOM, and Baliga high-frequency FOM, for direct
conditions of the Creative Commons        comparison of different material platforms in electronics, photonic material platforms are
Attribution (CC BY) license (https://     usually compared in terms of bandgap, refractive index, second-order nonlinearity, and
creativecommons.org/licenses/by/          third-order nonlinearity.
4.0/).

Materials 2023, 16, 1014. https://doi.org/10.3390/ma16031014  https://www.mdpi.com/journal/materials

[[PAGE 2]]
Materials 2023, 16, 1014                                                                                    2 of 29

                                Normally, for an ideal PIC material platform, it has low loss at the working wavelength;
                          has a high refractive index for strong light–matter interaction; has strong second-order
                          nonlinearity for electro-optical modulation and second-harmonic generation; and has high
                          third-order nonlinearity for efﬁcient wavelength conversion. As shown in Table 1, SiC
                          fulﬁlls all the demanded optical properties: high refractive index, wide bandgap, and
                          high second-order and third order nonlinearities. Additionally, SiC is CMOS compatible.
                          Therefore, extensive investigations on SiC optical devices are emerging.

                          Table 1. Main material platforms for PICs. n: refractive index, BG: bandgap, n2: nonlinear refractive
                          index, χ(2): second-order susceptibility.

                          Materials                      Key Features          Pros                   Cons
                                                n
                                                   BG    n2 (m2/W)     χ(2)
                                                   (eV)                (pm/V)

                          Si [1–5]    3.48         1.12  4.5 × 10−18   200     High   refractive      Small bandgap,
                                                                       1                              strong two photon
                                                                       100     index, compact,        absorption
                                                                       27
                                                                       33      CMOS compatible,       Low refractive in-
                                                                                                      dex, low nonlinear-
                                                                               cost-effective         ity
                                                                                                      Low nonlinearity
                          SiO2 [6,7]  1.5          9     3 × 10−20             CMOS incompatible,
                                                                               low loss               Low nonlinearity

                          SiN [8–10]  2.0          5     2.5 × 10−19           CMOS compatible,       Cost-ineffective,
                                                                               cost-effective         CMOS incompatible
                          Hydex [11]  1.7          1.8   1.2 × 10−19
                                                                               CMOS compatible,       Cost-ineffective,
                          GaP [12–14] 3.1          2.26  1.2 × 10−17           cost-effective         CMOS incompatible
                                                                                                      Cost-ineffective, dif-
                          AlN [15,16] 2.1          6     2.3 × 10−19           High refractive in-    ﬁcult to etch
                          Diamond [17] 2.4                                     dex, high nonlinear-
                                                                               ity                    Small bandgap, cost-
                                                                                                      ineffective, CMOS
                                                                               Efﬁcient light source  incompatible
                                                                                                      CMOS incompatible,
                                                   5.5   8.2 × 10−20           CMOS compatible,       difﬁcult to etch
                                                                               wide bandgap
                                                                                                      Cost-ineffective
                          AlGaAs      3.3          1.4–2 2.6 × 10−17           High refractive in-

                          [18,19]                                              dex, high nonlinear-
                                                                               ity

                          LiNbO3      2.2          4                           Well-known op-

                          [20–22]                                              tical  properties,

                                                                               cost-effective

                          SiC [23]    2.6          2.4–  1.3 × 10−18           High refractive in-
                                                                               dex, compact, CMOS
                                                   3.2                         compatible, high
                                                                               nonlinearity, light
                                                                               emitter

                          2. Silicon Carbide Photonic Integrated Platforms

                                Planar optical waveguides are key structures where the light is conﬁned and trans-
                          mitted by obeying total internal reﬂection (TIR). For SiC waveguides, it is indispensable
                          to form an index contrast where SiC has a higher refractive index than the surroundings.
                          At the beginning of this research, ﬂoating SiC in the air has been applied because the
                          commercial SiC epilayers on Si substrates were available. Since Si has a higher refractive
                          index than SiC, it has to be removed near the SiC waveguides. But this structure has restric-
                          tions on the post-etching process, such as patterning and top-cladding deposition. Instead,
                          silicon carbide on insulator stacks is developed and applied in most of the publications
                          currently. There are generally three different methods to form SiCOI, as shown in Figure 1.
                          For method 1, smart/ion cut method is adopted from silicon-on-insulator (SOI) stack’s
                          formation, where Si wafer is replaced by a SiC wafer [24,25]. But since SiC and Si have
                          very different physical properties, the material loss in SiCOI is still quite high compared to
                          SOI, after ion implantation. This method mainly delivers 4H SiCOI stacks. For method 2,
                          the bonded SiC is thinned down directly by using grinding and later chemical mechanical
                          polishing (CMP) to smoothen the surface. In this way, the ion implantation step in the

[[PAGE 3]]
Materials 2023, 16, 1014                                                                                                                                              3 of 29

                          smart/ion cut is skipped and SiCOI stacks achieve very low loss. This method delivers 4H
                          and 3C SiCOI stacks. For method 3, amorphous SiC is directly deposited on the Si substrate
                          with an SiO2 layer between. The amorphous SiC deposition could be completed through
                          plasma-enhanced chemical vapor deposition (PECVD) and sputtering. Both methods are
                          CMOS compatible.

                          Figure 1. Three SiCOI stack formation methods.

                                Table 2 listed the state of the art of SiCOI waveguides in terms of waveguide structure,
                          dimension, forming method, propagation loss, and quality factor (Q) of a microring res-
                          onator and the measured nonlinear refractive index. The active SiC layers have a thickness
                          of hundreds of nm, which is extremely difﬁcult to control in the process of thinning down
                          SiC from hundreds of µm to nm. So far, 4H SiCOI waveguides formed from method 2 show
                          the lowest loss of 0.38 dB/cm. 3C SiCOI from method 2 and amorphous SiC from method
                          3 have quite close losses of about 3 dB/cm. The loss of 4H SiCOI formed by method 1
                          could be derived from the quality factor of the microring, which is about 6.5 dB/cm. The
                          waveguide loss is related to both the material loss and the waveguide fabrication imperfec-
                          tion. Nanofabrication technology has been well developed for other material platforms,
                          such as SOI. SiC could be etched by using the same machine and precursors as Si. So, the
                          fabrication-related loss is reduced to a negligible level for SiC in a very short time, while
                          the supply of low-loss SiCOI stacks remains challenging. Comparing the listed 3 methods,
                          method 2 shows the best performance, while method 1 and 3 have the similar performance,
                          currently. However, with regard to the cost, method 2 is the most expensive one, followed
                          by method 1 and 3 with reduced cost. In addition to the unique optical properties, SiC
                          has the potential for easy scale-up. From this point of view, method 3 shows advantages
                          because it is not limited by the rather small SiC wafers available, unlike method 1 and 2.
                          Looking forward to quantum applications of SiCOI, many optically addressable defects in
                          crystalline SiC such as 4H, 3C and 6H have been published [26,27], which are promising as
                          candidates for single photon sources. But no report on optically addressable defects from
                          amorphous SiC have been revealed yet. 6H SiCOI has been reported for usage in optical
                          cavities [28–32]. It is used less, as 4H SiC is becoming dominant because of its better crystal
                          quality, which is crucial for high quality-factor optical cavities. Moreover, many physical
                          and optical properties of 6H SiC lie between 3C and 4H SiC, making it less interesting.

[[PAGE 4]]
Materials 2023, 16, 1014                                                                                              4 of 29

                          Table 2. State of the art of SiC waveguides.

                          Material           Stack   Method      Size (nm2)          Loss (dB/cm)   Q              n2 (m2/W)
                          3C SiC [33]        SiC-Si  Floating    730 × 500           2.9                           5.3 × 10−19
                                                                                     3              1.42 × 105
                          3C SiC [34]        SiCOI 2             1700 × 500                         1.6 × 105      4.8 × 10−18
                          a SiC [35]         SiCOI 3             800 × 350           0.38           7.3 × 104
                                                                                                                   8.6 × 10−19
                          4H SiC [36]        SiCOI 1             750 × 500                          1.1 × 106      6.9 × 10−19

                          4H SiC [37]        SiCOI 1             2700 × 600

                          4H SiC [38]        SiCOI 2             3000 × 530

                          3. Silicon Carbide Photonic Cavities

                                The light-matter interaction could be enhanced by an optical cavity. Normally, a higher
                          quality factor and a smaller mode volume are preferred. As an example for a quantitative
                          relation, power threshold for parametric oscillation is determined by the waveguide loss
                          (described by the loaded quality factors QL,s , QL,i , and QL,p of the signal, idler, and pump
                          modes, respectively) and the conﬁnement, given by

                                                      Pth        =  ω0n2    QL,p     V                                          (1)
                                                                    8ηn2c            Q L,s Q L,i

                          where  n  is  the  modal   refractive  index,  V  is  the  mode  volume,  and  η=  QL,p  ,  where  Qc,p
                                                                                                             Qc,p

                          accounts for coupling from the pump mode to the waveguide, n2 is the nonlinear refractive

                          index and ω0 is the angular frequency [38]. For SiC, three types of optical cavities have

                          been published: photonic crystal cavities (PhC), microring resonators (MRR) and microdisk

                          resonators (MDR). Their evolvement during the past ten years is shown in Figure 2.

                          Figure 2. State of the art of SiC optical cavities [23,25,28,32,34–36,38–58].

                                Among the different forms of SiC (3C, 4H and 6H polytypes, and amorphous), there
                          has been no further progress for 6H SiC in recent years. 4H SiCOI microring resonators
                          made by method 2 have demonstrated a quality factor of more than 1 million. Based on it,
                          advanced applications such as optical frequency combs have been demonstrated as well.

                          3.1. Microring and Microdisk Resonators
                                Thanks to the advanced nanofabrication technologies, SiC microresonators, including

                          MRR and MDR, with low loss and high quality factors, have been demonstrated. The loss
                          is jointly contributed by the material absorption loss and the light scattering loss due to the
                          surface roughness. Figure 3 shows scanning electron microscope (SEM) images of several
                          high-performance SiC microresonators.

[[PAGE 5]]
Materials 2023, 16, 1014                 5 of 29

                               (a)

                          (b)       (c)

                          Figure 3. Scanning electron microscope images of (a) 4H SiCOI MMR, reprinted with permission
                          from [36] ©The Optical Society, (b) 3C SiC MDR [59], and (c) 4H SiCOI MDR [56].

                                For 3C SiC, using the freestanding SiC, grown on the Si substrate, quality factors
                          of 2.4 × 104 and 5.12 × 104 have been reported for MRR and MDR, respectively [42,49].
                          The high loss mainly comes from the material absorption and is associated to the high
                          density of extended defects, inherently linked to the 3C-SiC/Si heteroepitaxial system, and
                          discussed in the coming section. The highly defective layer, which is close to the 3C-SiC/Si
                          interface, can be removed, if preparing 3C SiCOI stacks. As a result, microresonators with
                          much higher quality factors can be achieved, which are 1.42 × 105 and 2.42 × 105, for MRR
                          and MDR, respectively [34,53]. For 4H SiC thin ﬁlm prepared through the smart/ion cut
                          method, quality factors of 7.3 × 104 and 5.25 × 103 have been reported for MRR and MDR,
                          respectively [36,60]. Chemical-mechanical polishing and post-oxidation processes can also
                          help to reduce the roughness of the top surface and the sidewall of the waveguides, and thus
                          improve the quality factors of SiC microresonators, for both 3C and 4H SiC [34,36,61,62]. For
                          4H SiC thin ﬁlm prepared through the grinding and CMP method, ultra-high quality factors
                          of 1.1 × 106 and 6.75 × 106 have been reported for MRR and MDR, respectively [38,56].
                          Regarding the amorphous SiC deposited by PECVD, the MRR with a quality factor as high
                          as 1.6 × 105 has been reported [35]. Based on these demonstrations of high-performance
                          SiC microresonators, as well as other SiC integrated devices, SiC integrated platforms can
                          be potentially applied to classical and nonclassical optical communication systems for
                          signal processing, logic gate, modulation, ﬁltering, (de)multiplexing, etc. [5,24,63–68].

                                The ﬁeld enhancement in the microresonators can be reﬂected by the photon density.
                          With SiC microresonators, efﬁcient nonlinear effects-based frequency conversion has been
                          observed and studied, according to the material-based second- and third-order nonlineari-
                          ties in SiC. Second harmonic generation in 4H SiCOI MRRs has been demonstrated with
                          sub-milliwatt power, through the mode-phase-matching method [52]. Besides, basic third-
                          order nonlinear phenomena, such as self-phase modulation, four-wave mixing, cascaded
                          four-wave mixing, and optical parametric oscillation have also been demonstrated in 3C,
                          4H, and amorphous SiC or SiCOI microresonators [33,35,37,38,55,62,69,70]. Through these
                          experiments, the nonlinear refractive index of 3C and amorphous SiC has been extracted to
                          be 5.3 × 10−19 m2/W, and 4.8 × 10−18 m2/W, respectively [33,55]. The birefringence of the
                          third-order nonlinearity of 4H SiC has been experimentally demonstrated, the nonlinear
                          refractive index along the extraordinary and the ordinary axis of 4H SiC is measured to be
                          1.31 × 10−18 m2/W and 7.0 × 10−19 m2/W, respectively, which indicates the transverse
                          magnetic polarization can perform more efﬁcient wavelength conversion [23]. Moreover,
                          classical and quantum frequency combs in 4H SiCOI MMR and MDR with ultra-high
                          quality factors are observed, including octave-spanning Kerr frequency combs, Raman
                          combs, and quantum solitons, which are shown in Figure 4 [56,57,71]. The excellent optical

[[PAGE 6]]
Materials 2023, 16, 1014                                                                                                                                              6 of 29

                          nonlinear properties of SiC, as well as these nonlinear phenomenon demonstrations, make
                          SiC integrated platforms possible for plenty of nonlinear optical applications, such as light
                          sources with multiple wavelength for optical communication, photon-pair sources for
                          quantum computing and communication, spectroscopy, metrology, sensing, etc. [3,4,72].

                               (a)

                          (b)                     (c)

                          Figure 4. Experimental spectra of (a) octave-spanning Kerr frequency comb reprinted with permis-
                          sion from [57], (b) Raman comb, reprinted with permission from [56], and (c) quantum soliton comb,
                          reprinted with permission from [71] in SiC microresonators.

                                Additionally, the thermo-optic behaviors of the MRRs in 3C, 4H and amorphous SiC
                          integrated platforms have been studied. The external temperature induced resonance
                          shift and the material absorption-induced bistability in 4H and amorphous SiCOI are
                          investigated [55,58,62]. Micro-heaters have been integrated with the 3C SiCOI MRR for
                          efﬁcient thermo-optic phase shifting [51]. Meanwhile, the thermo-optic coefﬁcients of
                          3C, 4H and amorphous SiC are measured to be 2.67 × 10−5/K, 4.21 × 10−5/K, and
                          1.4 × 10−4/K, respectively [51,55,62]. Devices made of 3C and 4H SiC that have small
                          thermo-optic coefﬁcients, can exhibit high thermal stability, but amorphous SiC, having
                          a large thermo-optic coefﬁcient, allows efﬁcient modulation. The electro-optic effect in
                          3C SiCOI has also been observed, and the Pockels coefﬁcient is extracted to be 2.6 pm/V,
                          which enables high-speed electro-optic modulation [73,74]. An all-optical Kerr switching
                          intensity modulator at 25 Gbps in amorphous SiCOI has been reported [75].

                          3.2. Photonic Crystal Cavities

                                Besides the microring and microdisk, the cavities realized by photonic crystal struc-
                          tures are also widely studied in the SiCOI platform. Because of the potential of emitting
                          single photons by defects in SiC, photonic crystal cavities are studied to enhance the emis-
                          sion rate of the defects by addressing the defects in the cavities. The ampliﬁed magnitude
                          of the modiﬁed emission rate comparing with the defects in free space is expressed by the
                          Purcell factor in Equation (2) [76]. In this equation, Fp is the Purcell factor, Q is the quality
                          factor of a certain cavity mode, V0 is the mode volume, and λ is the wavelength of light
                          transmitting in the dielectric material.

                                    Fp  =  3Qλ3        (2)
                                           4π2V0

                                In order to realize a large increase of the emission rate of photons from defects in SiC,
                          the strong light–matter interaction is required. From Equation (2), the quality factor of the
                          photonic crystal cavity should be as large as possible, and the mode volume is preferred to

[[PAGE 7]]
Materials 2023, 16, 1014                                                                                                                                              7 of 29

                          be kept small. Due to the large scattering loss, the quality factor of the PhC cavity is much
                          smaller than that in the microring or microdisk.

                                The photonic crystal can be brieﬂy classiﬁed into one-dimensional (1D) photonic
                          crystal and two-dimensional (2D) photonic crystal in SiCOI platform. A 1D photonic
                          crystal waveguide is also called a photonic crystal nanobeam. As long as the holes are
                          modiﬁed in terms of positions or radius, a nanocavity will form and can support several
                          modes in the nanobeam. A 2D photonic crystal can further be transformed into a 2D
                          photonic crystal cavity by removing several holes in the center, such as one hole (H1 cavity)
                          or three holes (L3 cavity), or a 2D photonic crystal waveguide by removing a line of holes.
                          By tuning the lattice constant along the photonic crystal waveguide direction in several
                          periods, a heterostructure cavity will be formed [77]. Regarding the application of color
                          center photoluminescence enhancement, a 1D nanobeam is preferred to 2D photonic crystal
                          structures because of its lower modal volume and the feasibility of the undercut to have a
                          larger refractive index contrast.

                                For 6H SiC prepared by smart-cut, the L3 cavity and heterostructure cavity were
                          ﬁrstly fabricated in a smart-cut SiCOI platform [28]. The quality factor of an optimized
                          L3 cavity of 2 × 103 and the quality factor of the heterostructure cavity of 4.5 × 103 have
                          been reported. These two kinds of cavities on 6H SiCOI were improved to 1 × 104 quickly
                          afterwards [29–31]. A second harmonic generation has been realized in a photonic crystal
                          heterostructure cavity in the same platform [32]. For 3C SiC, the L3 cavities were realized
                          with an initial quality factor of around 0.8 × 103 in an epitaxially grown thin ﬁlm [41]. The
                          more detailed results have been reported with the quality factor of 1.5 × 103 for L3 and
                          around 1 × 103 for H1, despite a theoretical prediction of 1.7 × 104 and 4.5 × 104, respec-
                          tively [43]. The imperfection of fabrication and deviation of the hole radius or positions
                          are likely to cause a low quality factor. For amorphous SiC, the highest reported experi-
                          mental quality factor of 1D photonic crystal cavity is 7.69 × 104, and the mode volume is
                          around 0.6 × (λ/n)3 [45]. The Purcell factor is calculated to be around 104. This cavity is a
                          suspended 1D photonic crystal nanobeam cavity. The decline of experimentally measured
                          quality factor, compared with a simulation result of 1.75 × 106, is mainly from the scattering
                          of imperfect sidewalls. For 4H SiC, the high experimental quality factor of 6.3 ×105 is
                          achieved in a ground SiCOI platform in a heterostructure cavity [50]. A photonic crystal
                          nanocavity with such a high quality factor enables strong second-harmonic generation con-
                          version efﬁciency. The scheme of the structure and the SEM images are shown in Figure 5b.
                          In a 1D photonic crystal nanobeam cavity, the quality factor is smaller: 1.93 × 104 [52]. The
                          color centers inside the nanobeam cavity can enhance the emission efﬁciency; the structure
                          is shown in Figure 5a. All these works point out the great reduction of experimental quality
                          factor as compared with simulated or calculated quality factor. The non-vertical sidewall
                          angle is the main cause of this difference. The other attributions include the sidewall
                          roughness, deviation of hole radius or position, and material absorption.

[[PAGE 8]]
Materials 2023, 16, 1014            8 of 29

                          (a)  (b)

                          Figure 5. Scanning electron microscope images of (a) 1D photonic crystal nanobeam cavities, reprinted
                          with permission from [52] and (b) 2D photonic crystal heterostructure cavity, reprinted with permis-
                          sion from [50] ©The Optical Society.

                          4. Silicon Carbide Materials

                                Different from the electronic devices, the material requirements for SiC photonic
                          applications handle surface roughness, ﬁlm thickness and uniformity in nanometer scale,
                          which poses big challenges on the material quality, transfer and processing. As mentioned
                          in Section 2, 4H, 3C and amorphous SiC have shown loss at different levels. If we assume
                          the nanofabrication has been optimized and the fabrication-related loss is negligible, the
                          loss level indeed reﬂects the material loss. The material loss consists of absorption and the
                          scattering of defects in the material. The most promising large-area thin-ﬁlm-deposition
                          processes (amorphous and micro-crystalline material) are of particular interest due to their
                          huge variability in terms of stacking thin optical ﬁlms on almost any kind of substrate and
                          because of their comparably low manufacturing costs. The currently mid-range optical
                          loss may be reduced by further improvement of the deposition processes. Therefore, in the
                          following an overview on all SiC-based thin ﬁlm methods currently under development
                          will be given. The lowest optical loss may be achieved in single-crystalline SiC material
                          exhibiting a dislocation density that is as low as possible, as well as unintentional doping.
                          At the same time, by adaption of the single-crystal growth process, intrinsic point defects
                          may be generated for single-photon-source or qubit applications. Besides the preparation of
                          high-quality 4H-SiC crystals and wafers, also bulk growth of 3C-SiC will be outlined. The
                          latter material exhibits a higher defect density than 4H-SiC. However, its higher crystalline
                          symmetry may be of advantage at a certain stage if optical active centers (point defects and
                          intentional doping) are added as a functionality to the electrical-optical devices.

                          4.1. Amorphous Silicon Carbide

                                Contrary to the SiC polytypes, which have a well-deﬁned crystalline structure and
                          composition, amorphous Silicon Carbide (a-SiC) is a very versatile material. It can vary
                          in stoichiometry, such as the Si:C ratio, in density, and of course in the resulting optical,
                          electronic and mechanical properties. Depending on the deposition method, it can also
                          contain hydrogen (H:SiC), which provides even further tuning of the properties. At the
                          ﬁrst order, the primary parameter which determines the formation of amorphous SiC is the
                          temperature, as it enhances the relaxation of the “structure” towards crystalline materials.
                          There is thus a temperature threshold above which crystallization will systematically
                          occur. This temperature is not precisely determined in the literature as it also depends
                          on secondary parameters like supersaturation, reaction pathway, presence of impurities

[[PAGE 9]]
Materials 2023, 16, 1014                                                                                                                                              9 of 29

                          and so on. It is nevertheless strictly inferior to 800 °C. We review in the following the low
                          temperature, vapour-phase deposition methods that allow the formation of amorphous
                          SiC thin ﬁlms.

                          4.1.1. Low Temperature Chemical Vapour Deposition

                                A ﬁrst process which can lead to amorphous SiC is the Low Temperature Chemical
                          Vapour Deposition. Using standard chemistry (Si-C-H or Si-C-H-Cl), such as is discussed in
                          the next section for epitaxial growth, it is not possible to deposit in the targeted temperature
                          range, as the gaseous species are too stable. Differently said, the reaction kinetics are
                          inﬁnitely slow. However, with organometallic precursors such as monomethylsilane (MMS),
                          a deposition temperature lower than 650 °C and down to room temperature can form a-
                          SiC [78–80].

                                Contrary to the standard CVD, where the initial cracking of the precursors in the
                          gas phase provides reactive intermediates, the MMS is directly adsorbed on the surface
                          of the sample. For that, the surface reactivity is promoted either by the deposition of a
                          hydrogenated silicon layer or by a plasma etching [81], which enhances the adsorption
                          efﬁciency. The hydrogen atoms get desorbed during this reaction. However, because of the
                          low temperature of the process and the needed hydrogen desorption, the stoichiometry
                          of the SiC becomes hard to control [80,81]. No optical study using ﬁlms deposited by this
                          process was found in the literature.

                          4.1.2. Plasma-Enhanced Chemical Vapour Deposition

                                Plasma-Enhanced CVD (PECVD) is probably the most widely used technique for
                          the deposition of a-SiC thin ﬁlms [82,83]. The substrate is kept at a temperature lower
                          than 500 °C, and often even lower than 300 °C. The chemical reactions are induced in a
                          plasma (usually in Argon and/or hydrogen), which drastically increases the reactivity of
